Repository: purushottamnawale/material-selection-using-machine-learning

# Material Selection Using Machine Learning
This repository contains a project on Material Selection of EV Chassis using Machine Learning

File: material.csv (part 1 of 2)
Material,Ultimate tensile strength,Yield strength,Young's modulus,Shear modulus,Poisson's ratio,Density,Use
Steel SAE 1015,421,314,207000,79000,0.3,7860,Yes
Steel SAE 1015,424,324,207000,79000,0.3,7860,Yes
Steel SAE 1015,386,284,207000,79000,0.3,7860,No
Steel SAE 1020,448,331,207000,79000,0.3,7860,Yes
Steel SAE 1020,441,346,207000,79000,0.3,7860,Yes
Steel SAE 1020,395,295,207000,79000,0.3,7860,Yes
Steel SAE 1022,503,359,207000,79000,0.3,7860,No
Steel SAE 1022,483,359,207000,79000,0.3,7860,No
Steel SAE 1022,450,317,207000,79000,0.3,7860,Yes
Steel SAE 1030,552,345,207000,79000,0.3,7860,No
Steel SAE 1030,517,345,207000,79000,0.3,7860,No
Steel SAE 1030,464,341,207000,79000,0.3,7860,Yes
Steel SAE 1030,848,648,207000,79000,0.3,7860,No
Steel SAE 1040,621,414,207000,79000,0.3,7860,No
Steel SAE 1040,590,374,207000,79000,0.3,7860,No
Steel SAE 1040,519,353,207000,79000,0.3,7860,No
Steel SAE 1040,779,593,207000,79000,0.3,7860,No
Steel SAE 1050,724,414,207000,79000,0.3,7860,No
Steel SAE 1050,748,427,207000,79000,0.3,7860,No
Steel SAE 1050,636,365,207000,79000,0.3,7860,No
Steel SAE 1050,979,724,207000,79000,0.3,7860,No
Steel SAE 1060,814,483,207000,79000,0.3,7860,No
Steel SAE 1060,776,421,207000,79000,0.3,7860,No
Steel SAE 1060,626,372,207000,79000,0.3,7860,No
Steel SAE 1060,1103,779,207000,79000,0.3,7860,No
Steel SAE 1080,965,586,207000,79000,0.3,7860,No
Steel SAE 1080,1010,524,207000,79000,0.3,7860,No
Steel SAE 1080,615,376,207000,79000,0.3,7860,No
Steel SAE 1080,1303,979,207000,79000,0.3,7860,No
Steel SAE 1095,965,572,207000,79000,0.3,7860,No
Steel SAE 1095,1014,500,207000,79000,0.3,7860,No
Steel SAE 1095,657,379,207000,79000,0.3,7860,No
Steel SAE 1095,1289,827,207000,79000,0.3,7860,No
Steel SAE 1117,487,305,207000,79000,0.3,7860,Yes
Steel SAE 1117,467,303,207000,79000,0.3,7860,Yes
Steel SAE 1117,429,279,207000,79000,0.3,7860,Yes
Steel SAE 1118,521,316,207000,79000,0.3,7860,No
Steel SAE 1118,477,319,207000,79000,0.3,7860,Yes
Steel SAE 1118,450,284,207000,79000,0.3,7860,Yes
Steel SAE 1137,627,379,207000,79000,0.3,7860,No
Steel SAE 1137,669,396,207000,79000,0.3,7860,No
Steel SAE 1137,584,345,207000,79000,0.3,7860,No
Steel SAE 1137,1082,938,207000,79000,0.3,7860,No
Steel SAE 1141,676,359,207000,79000,0.3,7860,No
Steel SAE 1141,707,405,207000,79000,0.3,7860,No
Steel SAE 1141,598,353,207000,79000,0.3,7860,No
Steel SAE 1141,1634,1213,207000,79000,0.3,7860,No
Steel SAE 1144,703,421,207000,79000,0.3,7860,No
Steel SAE 1144,667,400,207000,79000,0.3,7860,No
Steel SAE 1144,584,346,207000,79000,0.3,7860,No
Steel SAE 1144,876,627,207000,79000,0.3,7860,No
Steel SAE 1340,836,558,207000,79000,0.3,7860,No
Steel SAE 1340,703,436,207000,79000,0.3,7860,No
Steel SAE 1340,1806,1593,207000,79000,0.3,7860,No
Steel SAE 3140,891,600,207000,79000,0.3,7860,No
Steel SAE 3140,689,422,207000,79000,0.3,7860,No
Steel SAE 4037,1027,758,207000,79000,0.3,7860,No
Steel SAE 4042,1800,1662,207000,79000,0.3,7860,No
Steel SAE 4130,669,436,207000,79000,0.3,7860,No
Steel SAE 4130,560,360,207000,79000,0.3,7860,No
Steel SAE 4130,1627,1462,207000,79000,0.3,7860,No
Steel SAE 4140,1020,655,207000,79000,0.3,7860,No
Steel SAE 4140,655,417,207000,79000,0.3,7860,No
Steel SAE 4140,1772,1641,207000,79000,0.3,7860,No
Steel SAE 4150,1155,734,207000,79000,0.3,7860,No
Steel SAE 4150,729,379,207000,79000,0.3,7860,No
Steel SAE 4150,1931,1724,207000,79000,0.3,7860,No
Steel SAE 4320,793,464,207000,79000,0.3,7860,No
Steel SAE 4320,579,425,207000,79000,0.3,7860,No
Steel SAE 4340,1279,862,207000,79000,0.3,7860,No
Steel SAE 4340,745,472,207000,79000,0.3,7860,No
Steel SAE 4340,1875,1675,207000,79000,0.3,7860,No
Steel SAE 4620,574,366,207000,79000,0.3,7860,No
Steel SAE 4620,512,372,207000,79000,0.3,7860,No
Steel SAE 4820,755,484,207000,79000,0.3,7860,No
Steel SAE 4820,681,464,207000,79000,0.3,7860,No
Steel SAE 5046,1744,1407,207000,79000,0.3,7860,No
Steel SAE 5130,1613,1517,207000,79000,0.3,7860,No
Steel SAE 5140,793,472,207000,79000,0.3,7860,No
Steel SAE 5140,572,293,207000,79000,0.3,7860,No
Steel SAE 5140,1793,1641,207000,79000,0.3,7860,No
Steel SAE 5150,870,529,207000,79000,0.3,7860,No
Steel SAE 5150,676,357,207000,79000,0.3,7860,No
Steel SAE 5150,1944,1731,207000,79000,0.3,7860,No
Steel SAE 5160,957,531,207000,79000,0.3,7860,No
Steel SAE 5160,722,276,207000,79000,0.3,7860,No
Steel SAE 5160,2220,1793,207000,79000,0.3,7860,No
Steel SAE 6150,939,615,207000,79000,0.3,7860,No
Steel SAE 6150,667,412,207000,79000,0.3,7860,No
Steel SAE 6150,1931,1689,207000,79000,0.3,7860,No
Steel SAE 8620,633,357,207000,79000,0.3,7860,No
Steel SAE 8620,536,385,207000,79000,0.3,7860,No
Steel SAE 8630,650,429,207000,79000,0.3,7860,No
Steel SAE 8630,564,372,207000,79000,0.3,7860,No
Steel SAE 8630,1641,1503,207000,79000,0.3,7860,No
Steel SAE 8640,1862,1669,207000,79000,0.3,7860,No
Steel SAE 8650,1024,688,207000,79000,0.3,7860,No
Steel SAE 8650,715,386,207000,79000,0.3,7860,No
Steel SAE 8650,1937,1675,207000,79000,0.3,7860,No
Steel SAE 8660,1634,1551,207000,79000,0.3,7860,No
Steel SAE 8740,929,607,207000,79000,0.3,7860,No
Steel SAE 8740,695,415,207000,79000,0.3,7860,No
Steel SAE 8740,1999,1655,207000,79000,0.3,7860,No
Steel SAE 9255,933,579,207000,79000,0.3,7860,No
Steel SAE 9255,774,486,207000,79000,0.3,7860,No
Steel SAE 9255,2103,2048,207000,79000,0.3,7860,No
Steel SAE 9260,1758,1503,207000,79000,0.3,7860,No
Steel SAE 9310,907,571,207000,79000,0.3,7860,No
Steel SAE 9310,820,440,207000,79000,0.3,7860,No
Steel SAE 30201,793,379,193000,743000,0.3,8030,No
Steel SAE 30201,862,517,193000,743000,0.3,8030,No
Steel SAE 30201,1034,758,193000,743000,0.3,8030,No
Steel SAE 30201,1207,931,193000,743000,0.3,8030,No
Steel SAE 30201,1276,965,193000,743000,0.3,8030,No
Steel SAE 30202,724,379,193000,743000,0.3,8030,No
Steel SAE 30202,862,517,193000,743000,0.3,8030,No
Steel SAE 30301,758,276,193000,743000,0.3,8030,No
Steel SAE 30301,862,517,193000,743000,0.3,8030,No
Steel SAE 30301,1034,758,193000,743000,0.3,8030,No
Steel SAE 30301,1207,931,193000,743000,0.3,8030,No
Steel SAE 30301,1276,965,193000,743000,0.3,8030,No
Steel SAE 30302,621,255,193000,743000,0.3,8030,No
Steel SAE 30302,862,517,193000,743000,0.3,8030,No
Steel SAE 30302B,655,276,193000,743000,0.3,8030,No
Steel SAE 30303,621,241,193000,743000,0.3,8030,No
Steel SAE 30304,586,241,193000,743000,0.3,8030,No
Steel SAE 30304L,552,207,193000,743000,0.3,8030,No
Steel SAE 30305,586,255,193000,743000,0.3,8030,No
Steel SAE 30308,586,241,193000,743000,0.3,8030,No
Steel SAE 30309,621,276,193000,743000,0.3,8030,No
Steel SAE 30310,655,276,193000,743000,0.3,8030,No
Steel SAE 30314,689,345,193000,743000,0.3,8030,No
Steel SAE 30316,586,241,193000,743000,0.3,8030,No
Steel SAE 30316L,538,207,193000,743000,0.3,8030,No
Steel SAE 30317,621,276,193000,743000,0.3,8030,No
Steel SAE 30321,600,241,193000,743000,0.3,8030,No
Steel SAE 30347,634,241,193000,743000,0.3,8030,No
Steel SAE 30348,634,241,193000,743000,0.3,8030,No
Steel SAE 51403,517,276,200000,769000,0.3,8030,No
Steel SAE 51403,1310,1000,200000,769000,0.3,8030,No
Steel SAE 51405,483,276,200000,769000,0.3,8030,No
Steel SAE 51410,517,276,200000,769000,0.3,8030,No
Steel SAE 51410,1310,1000,200000,769000,0.3,8030,No
Steel SAE 51414,827,655,200000,769000,0.3,8030,No
Steel SAE 51414,1379,1034,200000,769000,0.3,8030,No
Steel SAE 51416,517,276,200000,769000,0.3,8030,No
Steel SAE 51416,1310,1000,200000,769000,0.3,8030,No
Steel SAE 51420,655,345,200000,769000,0.3,8030,No
Steel SAE 51420,1586,1344,200000,769000,0.3,8030,No
Steel SAE 51430,517,310,200000,769000,0.3,8030,No
Steel SAE 51430F,552,379,200000,769000,0.3,8030,No
Steel SAE 51431,862,655,200000,769000,0.3,8030,No
Steel SAE 51431,1413,1069,200000,769000,0.3,8030,No
Steel SAE 51440A,724,414,200000,769000,0.3,8030,No
Steel SAE 51440A,1793,1655,200000,769000,0.3,8030,No
Steel SAE 51440C,758,448,200000,769000,0.3,8030,No
Steel SAE 51440C,1965,1896,200000,769000,0.3,8030,No
Steel SAE 51446,552,345,200000,769000,0.3,8030,No
Steel SAE 51501,483,207,200000,769000,0.3,8030,No
Steel SAE 51502,483,207,200000,769000,0.3,8030,No
Grey cast iron class 20,138,138,80000,32000,0.25,7160,No
Grey cast iron class 25,172,172,98000,39000,0.25,7160,No
Grey cast iron class 30,207,207,100000,40000,0.25,7160,No
Grey cast iron class 35,241,241,110000,44000,0.25,7160,No
Grey cast iron class 40,276,276,117000,47000,0.25,7160,No
Grey cast iron class 50,345,345,124000,50000,0.25,7160,No
Grey cast iron class 60,414,414,137000,55000,0.25,7160,No
Malleable cast iron,276,207,172000,68000,0.27,7160,No
Malleable cast iron,414,317,172000,68000,0.27,7160,No
Malleable cast iron,552,427,172000,68000,0.27,7160,No
Malleable cast iron,689,538,172000,68000,0.27,7160,No
Nodular cast iron,414,276,159000,66000,0.2,7160,No
Nodular cast iron,552,365,159000,66000,0.2,7160,No
Nodular cast iron,689,455,159000,66000,0.2,7160,No
Nodular cast iron,827,552,159000,66000,0.2,7160,No
Copper Alloy C80100,172,62,108000,40000,0.35,8930,No
High-Copper Alloy C81300,365,248,108000,40000,0.35,8930,No
High-Copper Alloy C81500,352,276,108000,40000,0.35,8930,No
High-Copper Alloy C81700,634,469,108000,40000,0.35,8930,No
Red brass C83300,221,69,100000,37000,0.34,8500,No
Red brass C83400,241,69,100000,37000,0.34,8500,No
Red brass C83600,255,117,100000,37000,0.34,8500,No
Red brass C83800,241,110,100000,37000,0.34,8500,No
Semi-red Brass C84200,241,97,100000,37000,0.34,8500,No
Semi-red Brass C84400,234,97,100000,37000,0.34,8500,No
Semi-red Brass C84500,241,97,100000,37000,0.34,8500,No
Semi-red Brass C84800,241,97,100000,37000,0.34,8500,No
Yellow Brass C85200,262,90,100000,37000,0.34,8500,No
Yellow Brass C85400,234,83,100000,37000,0.34,8500,No
Yellow Brass C85500,414,159,100000,37000,0.34,8500,No
Yellow Brass C85700,345,124,100000,37000,0.34,8500,No
Yellow Brass C85800,379,207,100000,37000,0.34,8500,No
Manganese Bronze C86100,655,345,120000,45000,0.31,8800,No
Manganese Bronze C86200,655,331,120000,45000,0.31,8800,No
Manganese Bronze C86300,793,572,120000,45000,0.31,8800,No
Manganese Bronze C86400,448,172,120000,45000,0.31,8800,No
Manganese Bronze C86500,490,193,120000,45000,0.31,8800,No
Manganese Bronze C86700,586,290,120000,45000,0.31,8800,No
Manganese Bronze C86800,565,262,120000,45000,0.31,8800,No
Silicon Brass C87200,379,172,120000,45000,0.31,8800,No
Silicon Bronze C87400,379,165,120000,45000,0.31,8800,No
Silicon Bronze C87500,462,207,120000,45000,0.31,8800,No
Silicon Bronze C87600,455,221,120000,45000,0.31,8800,No
Silicon Bronze C87800,586,345,120000,45000,0.31,8800,No
Silicon Bronze C87900,483,241,120000,45000,0.31,8800,No
Tin Bronze C90200,262,110,120000,45000,0.31,8800,No
Tin Bronze C90300,310,145,120000,45000,0.31,8800,No
Tin Bronze C90500,310,152,120000,45000,0.31,8800,No
Tin Bronze C90700,303,152,120000,45000,0.31,8800,No
Tin Bronze C90900,276,138,120000,45000,0.31,8800,No
Tin Bronze C91000,221,172,120000,45000,0.31,8800,No
Tin Bronze C91100,241,172,120000,45000,0.31,8800,No
Tin Bronze C91300,241,207,120000,45000,0.31,8800,No
Tin Bronze C91600,303,152,120000,45000,0.31,8800,No
Tin Bronze C91700,303,152,120000,45000,0.31,8800,No
Leaded Tin Bronze C92200,276,138,120000,45000,0.31,8800,No
Leaded Tin Bronze C92300,276,138,120000,45000,0.31,8800,No
Leaded Tin Bronze C92500,303,138,120000,45000,0.31,8800,No
Leaded Tin Bronze C92600,303,138,120000,45000,0.31,8800,No
Leaded Tin Bronze C92700,290,145,120000,45000,0.31,8800,No
Leaded Tin Bronze C92800,276,207,120000,45000,0.31,8800,No
Leaded Tin Bronze C92900,324,179,120000,45000,0.31,8800,No
High Leaded Tin Bronze C93200,241,124,120000,45000,0.31,8800,No
High Leaded Tin Bronze C93400,221,110,120000,45000,0.31,8800,No
High Leaded Tin Bronze C93500,221,110,120000,45000,0.31,8800,No
High Leaded Tin Bronze C93700,241,124,120000,45000,0.31,8800,No
High Leaded Tin Bronze C93800,207,110,120000,45000,0.31,8800,No
High Leaded Tin Bronze C93900,221,152,120000,45000,0.31,8800,No
High Leaded Tin Bronze C94300,186,90,120000,45000,0.31,8800,No
High Leaded Tin Bronze C94400,221,110,120000,45000,0.31,8800,No
High Leaded Tin Bronze C94500,172,83,120000,45000,0.31,8800,No
Nickel-Tin Bronze C94700,345,159,120000,45000,0.31,8800,No
Nickel-Tin Bronze C94800,310,159,120000,45000,0.31,8800,No
Aluminum Bronze C95200,552,186,120000,45000,0.32,8800,No
Aluminum Bronze C95300,517,186,120000,45000,0.32,8800,No
Aluminum Bronze C95400,586,241,120000,45000,0.32,8800,No
Aluminum Bronze C95500,689,303,120000,45000,0.32,8800,No
Aluminum Bronze C95600,517,234,120000,45000,0.32,8800,No
Aluminum Bronze C95700,655,310,120000,45000,0.32,8800,No
Aluminum Bronze C95800,655,262,120000,45000,0.32,8800,No
Copper-Nickel C96200,310,172,100000,37000,0.34,8500,No
Copper-Nickel C96300,517,379,100000,37000,0.34,8500,No
Copper-Nickel C96400,469,255,100000,37000,0.34,8500,No
Copper-Nickel C96600,758,483,100000,37000,0.34,8500,No
Nickel Silver C97300,241,117,100000,37000,0.34,8500,No
Nickel Silver C97400,262,117,100000,37000,0.34,8500,No
Nickel Silver C97600,310,165,100000,37000,0.34,8500,No
Nickel Silver C97800,379,207,100000,37000,0.34,8500,No
Special Alloy C99300,655,379,100000,37000,0.34,8500,No
Special Alloy C99400,455,234,100000,37000,0.34,8500,No
Special Alloy C99500,483,276,100000,37000,0.34,8500,No
Special Alloy C99700,379,172,100000,37000,0.34,8500,No
Special Alloy C99750,448,221,100000,37000,0.34,8500,No
Copper Alloy C10100,221,69,108000,40000,0.35,8930,No
Copper Alloy C15000,200,41,108000,40000,0.35,8930,No
Copper Alloy C15500,276,124,108000,40000,0.35,8930,No
Copper Alloy C15715,359,303,108000,40000,0.35,8930,No
Copper Alloy C15720,441,372,108000,40000,0.35,8930,No
Copper Alloy C15760,483,448,108000,40000,0.35,8930,No
Copper Alloy C16200,241,48,108000,40000,0.35,8930,No
Copper Alloy C16500,276,97,108000,40000,0.35,8930,No
Copper Alloy C17000,483,221,108000,40000,0.35,8930,No
Copper Alloy C17300,469,172,108000,40000,0.35,8930,No
Copper Alloy C17500,310,172,108000,40000,0.35,8930,No
Copper Alloy C18200,234,97,108000,40000,0.35,8930,No
Copper Alloy C18900,262,62,108000,40000,0.35,8930,No
Copper Alloy C19000,262,138,108000,40000,0.35,8930,No
Copper Alloy C19100,248,69,108000,40000,0.35,8930,No
Copper Alloy C19200,255,76,108000,40000,0.35,8930,No
Copper Alloy C19400,310,165,108000,40000,0.35,8930,No
Copper Alloy C19500,552,448,108000,40000,0.35,8930,No
Copper Alloy C21000,234,69,108000,40000,0.35,8930,No
Commercial bronze C22000,255,69,105000,40000,0.32,8800,No
Red brass C23000,269,69,105000,40000,0.32,8800,No
Low brass C24000,290,83,105000,40000,0.32,8800,No
Cartridge brass C26000,303,76,105000,40000,0.32,8800,No
Yellow brass C26800,317,97,105000,40000,0.32,8800,No
Muntz metal C28000,372,145,105000,40000,0.32,8800,No
Leaded commercial bronze C31400,255,83,105000,40000,0.32,8800,No
Low-leaded brass C33000,324,103,105000,40000,0.32,8800,No
High-leaded brass C34200,338,117,105000,40000,0.32,8800,No
Medium-leaded brass C35000,310,90,105000,40000,0.32,8800,No
Leaded Muntz metal C36500,372,138,105000,40000,0.32,8800,No
Architectural bronze C38500,414,138,105000,40000,0.32,8800,No
Copper Alloy C40500,269,83,105000,40000,0.32,8800,No
Copper Alloy C40800,290,90,105000,40000,0.32,8800,No
Copper Alloy C41100,269,76,105000,40000,0.32,8800,No
Copper Alloy C41300,283,83,105000,40000,0.32,8800,No
Copper Alloy C41500,317,117,105000,40000,0.32,8800,No
Copper Alloy C42200,296,103,105000,40000,0.32,8800,No
Copper Alloy C42500,310,124,105000,40000,0.32,8800,No
Copper Alloy C43000,317,124,105000,40000,0.32,8800,No
Copper Alloy C43400,310,103,105000,40000,0.32,8800,No
Copper Alloy C43500,317,110,105000,40000,0.32,8800,No
Copper Alloy C44300,331,124,105000,40000,0.32,8800,No
Copper Alloy C46400,379,172,105000,40000,0.32,8800,No
Copper Alloy C48200,386,172,105000,40000,0.32,8800,No
Copper Alloy C48500,393,172,105000,40000,0.32,8800,No
Copper Alloy C50500,276,97,105000,40000,0.32,8800,No
Copper Alloy C51000,324,131,105000,40000,0.32,8800,No
Copper Alloy C51100,317,345,105000,40000,0.32,8800,No
Copper Alloy C52100,379,165,105000,40000,0.32,8800,No
Copper Alloy C52400,455,193,105000,40000,0.32,8800,No
Copper Alloy C54400,303,131,105000,40000,0.32,8800,No
Copper Alloy C60800,414,186,105000,40000,0.32,8800,No
Copper Alloy C61000,359,117,105000,40000,0.32,8800,No
Copper Alloy C61300,483,207,105000,40000,0.32,8800,No
Copper Alloy C61400,524,228,105000,40000,0.32,8800,No
Copper Alloy C61500,483,152,105000,40000,0.32,8800,No
Copper Alloy C61800,552,269,105000,40000,0.32,8800,No
Copper Alloy C61900,634,338,105000,40000,0.32,8800,No
Copper Alloy C62300,517,241,105000,40000,0.32,8800,No
Copper Alloy C62400,621,276,105000,40000,0.32,8800,No
Copper Alloy C62500,689,379,105000,40000,0.32,8800,No
Copper Alloy C63000,621,345,105000,40000,0.32,8800,No
Copper Alloy C63200,621,310,105000,40000,0.32,8800,No
Copper Alloy C63800,565,372,105000,40000,0.32,8800,No
Copper Alloy C64200,517,241,105000,40000,0.32,8800,No
Copper Alloy C65100,276,103,105000,40000,0.32,8800,No
Copper Alloy C65500,386,145,105000,40000,0.32,8800,No
Copper Alloy C66700,316,83,105000,40000,0.32,8800,No
Copper Alloy C67400,483,234,105000,40000,0.32,8800,No
Copper Alloy C67500,448,207,105000,40000,0.32,8800,No
Copper Alloy C68700,414,186,105000,40000,0.32,8800,No
Copper Alloy C68800,565,379,105000,40000,0.32,8800,No
Copper Alloy C69000,565,359,105000,40000,0.32,8800,No
Copper Alloy C69400,552,276,105000,40000,0.32,8800,No
Copper Alloy C70400,262,276,105000,40000,0.32,8800,No
Copper Alloy C70600,303,110,105000,40000,0.32,8800,No
Copper Alloy C71000,338,90,105000,40000,0.32,8800,No
Copper Alloy C71500,372,138,105000,40000,0.32,8800,No
Copper Alloy C72200,317,124,105000,40000,0.32,8800,No
Copper Alloy C72500,379,152,105000,40000,0.32,8800,No
Copper Alloy C73500,345,103,105000,40000,0.32,8800,No
Copper Alloy C74500,338,124,105000,40000,0.32,8800,No
Copper Alloy C75200,386,172,105000,40000,0.32,8800,No
Copper Alloy C75400,365,124,105000,40000,0.32,8800,No
Copper Alloy C75700,359,124,105000,40000,0.32,8800,No
Copper Alloy C76390,621,586,105000,40000,0.32,8800,No
Copper Alloy C77000,414,186,105000,40000,0.32,8800,No
Copper Alloy C78200,365,159,105000,40000,0.32,8800,No
Aluminum Alloy 201.0,414,345,73000,26000,0.33,2700,No
Aluminum Alloy 204.0,310,193,73000,26000,0.33,2700,No
Aluminum Alloy 208.0,131,83,73000,26000,0.33,2700,No
Aluminum Alloy 242.0,221,138,73000,26000,0.33,2700,No
Aluminum Alloy 242.0,165,90,73000,26000,0.33,2700,No
Aluminum Alloy 295.0,200,90,73000,26000,0.33,2700,No
Aluminum Alloy 295.0,221,138,73000,26000,0.33,2700,No
Aluminum Alloy 295.0,248,193,73000,26000,0.33,2700,No
Aluminum Alloy 295.0,200,110,73000,26000,0.33,2700,No
Aluminum Alloy 319.0,159,90,73000,26000,0.33,2700,No
Aluminum Alloy 319.0,214,138,73000,26000,0.33,2700,No
Aluminum Alloy 328.0,172,97,73000,26000,0.33,2700,No
Aluminum Alloy 328.0,234,145,73000,26000,0.33,2700,No
Aluminum Alloy 355.0,172,124,73000,26000,0.33,2700,No
Aluminum Alloy 355.0,221,138,73000,26000,0.33,2700,No
Aluminum Alloy 355.0,207,152,73000,26000,0.33,2700,No
Aluminum Alloy C355.0,248,172,73000,26000,0.33,2700,No
Aluminum Alloy 356.0,159,110,73000,26000,0.33,2700,No
Aluminum Alloy 356.0,207,138,73000,26000,0.33,2700,No
Aluminum Alloy 356.0,214,200,73000,26000,0.33,2700,No
Aluminum Alloy 356.0,172,124,73000,26000,0.33,2700,No
Aluminum Alloy A356.0,234,165,73000,26000,0.33,2700,No
Aluminum Alloy 443.0,117,48,73000,26000,0.33,2700,No
Aluminum Alloy B443.0,117,41,73000,26000,0.33,2700,No
Aluminum Alloy 512.0,117,69,73000,26000,0.33,2700,No
Aluminum Alloy 514.0,152,62,73000,26000,0.33,2700,No
Aluminum Alloy 520.0,290,152,73000,26000,0.33,2700,No
Aluminum Alloy 535.0,241,124,73000,26000,0.33,2700,No
Aluminum Alloy 705.0,207,117,73000,26000,0.33,2700,No
Aluminum Alloy 707.0,228,152,73000,26000,0.33,2700,No
Aluminum Alloy 707.0,255,207,73000,26000,0.33,2700,No
Aluminum Alloy 710.0,221,138,73000,26000,0.33,2700,No
Aluminum Alloy 712.0,234,172,73000,26000,0.33,2700,No
Aluminum Alloy 713.0,221,152,73000,26000,0.33,2700,No
Aluminum Alloy 771.0,290,262,73000,26000,0.33,2700,No
Aluminum Alloy 771.0,221,186,73000,26000,0.33,2700,No
Aluminum Alloy 771.0,248,207,73000,26000,0.33,2700,No
Aluminum Alloy 771.0,248,186,73000,26000,0.33,2700,No
Aluminum Alloy 771.0,290,241,73000,26000,0.33,2700,No
Aluminum Alloy 771.0,331,310,73000,26000,0.33,2700,No
Aluminum Alloy 852.0,165,124,73000,26000,0.33,2700,No
Aluminum Alloy 1060-O,69,28,73000,26000,0.33,2700,No
Aluminum Alloy 1060-H12,83,76,73000,26000,0.33,2700,No
Aluminum Alloy 1060-H14,97,90,73000,26000,0.33,2700,No
Aluminum Alloy 1060-H16,110,103,73000,26000,0.33,2700,No
Aluminum Alloy 1060-H18,131,124,73000,26000,0.33,2700,No
Aluminum Alloy 1100-O,90,34,73000,26000,0.33,2700,No
Aluminum Alloy 1100-H12,110,103,73000,26000,0.33,2700,No
Aluminum Alloy 1100-H14,124,117,73000,26000,0.33,2700,No
Aluminum Alloy 1100-H16,145,138,73000,26000,0.33,2700,No
Aluminum Alloy 1100-H18,165,152,73000,26000,0.33,2700,No
Aluminum Alloy 1350-O,83,28,73000,26000,0.33,2700,No
Aluminum Alloy 1350-H12,97,83,73000,26000,0.33,2700,No
Aluminum Alloy 1350-H14,110,97,73000,26000,0.33,2700,No
Aluminum Alloy 1350-H16,124,110,73000,26000,0.33,2700,No
Aluminum Alloy 1350-H19,186,165,73000,26000,0.33,2700,No
Aluminum Alloy 2011-T3,379,296,73000,26000,0.33,2700,No
Aluminum Alloy 2011-T8,407,310,73000,26000,0.33,2700,No
Aluminum Alloy 2014-O,186,97,73000,26000,0.33,2700,No
Aluminum Alloy 2014-T4,427,290,73000,26000,0.33,2700,No
Aluminum Alloy 2014-T451,427,290,73000,26000,0.33,2700,No
Aluminum Alloy 2014-T6,483,414,73000,26000,0.33,2700,No
Aluminum Alloy 2014-T651,483,414,73000,26000,0.33,2700,No
Aluminum Alloy Alclad 2014-O,172,69,73000,26000,0.33,2700,No
Aluminum Alloy Alclad 2014-T3,434,276,73000,26000,0.33,2700,No
Aluminum Alloy Alclad 2014-T4,421,255,73000,26000,0.33,2700,No
Aluminum Alloy Alclad 2014-T451,421,255,73000,26000,0.33,2700,No
Aluminum Alloy Alclad 2014-T6,469,414,73000,26000,0.33,2700,No
Aluminum Alloy Alclad 2014-T651,469,414,73000,26000,0.33,2700,No
Aluminum Alloy 2017-O,179,69,73000,26000,0.33,2700,No
Aluminum Alloy 2017-T4,427,276,73000,26000,0.33,2700,No
Aluminum Alloy 2017-T451,427,276,73000,26000,0.33,2700,No
Aluminum Alloy 2018-T61,421,317,73000,26000,0.33,2700,No
Aluminum Alloy 2024-O,186,76,73000,26000,0.33,2700,No
Aluminum Alloy 2024-T3,483,345,73000,26000,0.33,2700,No
Aluminum Alloy 2024-T351,469,324,73000,26000,0.33,2700,No
Aluminum Alloy 2024-T4,469,324,73000,26000,0.33,2700,No
Aluminum Alloy 2024-T361,496,393,73000,26000,0.33,2700,No
Aluminum Alloy Alclad 2024-O,179,76,73000,26000,0.33,2700,No
Aluminum Alloy Alclad 2024-T3,448,310,73000,26000,0.33,2700,No
Aluminum Alloy Alclad 2024-T351,441,290,73000,26000,0.33,2700,No
Aluminum Alloy Alclad 2024-T4,441,290,73000,26000,0.33,2700,No
Aluminum Alloy Alclad 202024-T361,462,365,73000,26000,0.33,2700,No
Aluminum Alloy Alclad 2024-T81,448,414,73000,26000,0.33,2700,No
Aluminum Alloy Alclad 2024-T851,448,414,73000,26000,0.33,2700,No
Aluminum Alloy Alclad 2024-T861,483,455,73000,26000,0.33,2700,No
Aluminum Alloy 2025-T6,400,255,73000,26000,0.33,2700,No
Aluminum Alloy 2036-T4,338,193,73000,26000,0.33,2700,No
Aluminum Alloy 2117-T4,296,165,73000,26000,0.33,2700,No
Aluminum Alloy 2218-T72,331,255,73000,26000,0.33,2700,No
Aluminum Alloy 2219-O,172,76,73000,26000,0.33,2700,No
Aluminum Alloy 2219-T42,359,186,73000,26000,0.33,2700,No
Aluminum Alloy 2219-T31,359,248,73000,26000,0.33,2700,No
Aluminum Alloy 2219-T351,359,248,73000,26000,0.33,2700,No
Aluminum Alloy 2219-T37,393,317,73000,26000,0.33,2700,No
Aluminum Alloy 2219-T62,414,290,73000,26000,0.33,2700,No
Aluminum Alloy 2219-T81,455,352,73000,26000,0.33,2700,No
Aluminum Alloy 2219-T851,455,352,73000,26000,0.33,2700,No
Aluminum Alloy 2219-T87,476,393,73000,26000,0.33,2700,No
Aluminum Alloy 3003-O,110,41,73000,26000,0.33,2700,No
Aluminum Alloy 3003-H12,131,124,73000,26000,0.33,2700,No
Aluminum Alloy 3003-H14,152,145,73000,26000,0.33,2700,No
Aluminum Alloy 3003-H16,179,172,73000,26000,0.33,2700,No
Aluminum Alloy 3003-H18,200,186,73000,26000,0.33,2700,No
Aluminum Alloy Alclad 3003-O,110,41,73000,26000,0.33,2700,No
Aluminum Alloy Alclad 3003-H12,131,124,73000,26000,0.33,2700,No
Aluminum Alloy Alclad 3003-H14,152,145,73000,26000,0.33,2700,No
Aluminum Alloy Alclad 3003-H16,179,172,73000,26000,0.33,2700,No
Aluminum Alloy Alclad 3003-H18,200,186,73000,26000,0.33,2700,No
Aluminum Alloy 3004-O,179,69,73000,26000,0.33,2700,No
Aluminum Alloy 3004-H32,214,172,73000,26000,0.33,2700,No
Aluminum Alloy 3004-H34,241,200,73000,26000,0.33,2700,No
Aluminum Alloy 3004-H36,262,228,73000,26000,0.33,2700,No
Aluminum Alloy 3004-H38,283,248,73000,26000,0.33,2700,No
Aluminum Alloy Alclad 3004-O,179,69,73000,26000,0.33,2700,No
Aluminum Alloy Alclad 3004-H32,214,172,73000,26000,0.33,2700,No
Aluminum Alloy Alclad 3004-H34,241,200,73000,26000,0.33,2700,No
Aluminum Alloy Alclad 3004-H36,262,228,73000,26000,0.33,2700,No
Aluminum Alloy Alclad 3004-H38,283,248,73000,26000,0.33,2700,No
Aluminum Alloy 3105-O,117,55,73000,26000,0.33,2700,No
Aluminum Alloy 3105-H12,152,131,73000,26000,0.33,2700,No
Aluminum Alloy 3105-H14,172,152,73000,26000,0.33,2700,No
Aluminum Alloy 3105-H16,193,172,73000,26000,0.33,2700,No
Aluminum Alloy 3105-H18,214,193,73000,26000,0.33,2700,No
Aluminum Alloy 3105-H25,179,159,73000,26000,0.33,2700,No
Aluminum Alloy 4032-T6,379,317,73000,26000,0.33,2700,No
Aluminum Alloy 5005-O,124,41,73000,26000,0.33,2700,No
Aluminum Alloy 5005-H12,138,131,73000,26000,0.33,2700,No
Aluminum Alloy 5005-H14,159,152,73000,26000,0.33,2700,No
Aluminum Alloy 5005-H16,179,172,73000,26000,0.33,2700,No
Aluminum Alloy 5005-H18,200,193,73000,26000,0.33,2700,No
Aluminum Alloy 5005-H32,138,117,73000,26000,0.33,2700,No
Aluminum Alloy 5005-H34,159,138,73000,26000,0.33,2700,No
Aluminum Alloy 5005-H36,179,165,73000,26000,0.33,2700,No
Aluminum Alloy 5005-H38,200,186,73000,26000,0.33,2700,No
Aluminum Alloy 5050-O,145,55,73000,26000,0.33,2700,No
Aluminum Alloy 5050-H32,172,145,73000,26000,0.33,2700,No
Aluminum Alloy 5050-H34,193,165,73000,26000,0.33,2700,No
Aluminum Alloy 5050-H36,207,179,73000,26000,0.33,2700,No
Aluminum Alloy 5050-H38,221,200,73000,26000,0.33,2700,No
Aluminum Alloy 5052-O,193,90,73000,26000,0.33,2700,No
Aluminum Alloy 5052-H32,228,193,73000,26000,0.33,2700,No
Aluminum Alloy 5052-H34,262,214,73000,26000,0.33,2700,No
Aluminum Alloy 5052-H36,276,241,73000,26000,0.33,2700,No
Aluminum Alloy 5052-H38,290,255,73000,26000,0.33,2700,No
Aluminum Alloy 5056-O,290,152,73000,26000,0.33,2700,No
Aluminum Alloy 5056-H18,434,407,73000,26000,0.33,2700,No
Aluminum Alloy 5056-H38,414,345,73000,26000,0.33,2700,No
Aluminum Alloy 5083-O,290,145,73000,26000,0.33,2700,No
Aluminum Alloy 5083-H116,317,228,73000,26000,0.33,2700,No
Aluminum Alloy 5083-H321,317,228,73000,26000,0.33,2700,No
Aluminum Alloy 5086-O,262,117,73000,26000,0.33,2700,No
Aluminum Alloy 5086-H32,290,207,73000,26000,0.33,2700,No
Aluminum Alloy 5086-H34,324,255,73000,26000,0.33,2700,No
Aluminum Alloy 5086-H112,269,131,73000,26000,0.33,2700,No
Aluminum Alloy 5086-H116,290,207,73000,26000,0.33,2700,No
Aluminum Alloy 5154-O,241,117,73000,26000,0.33,2700,No
Aluminum Alloy 5154-H32,269,207,73000,26000,0.33,2700,No
Aluminum Alloy 5154-H34,290,228,73000,26000,0.33,2700,No
Aluminum Alloy 5154-H36,310,248,73000,26000,0.33,2700,No
Aluminum Alloy 5154-H38,331,269,73000,26000,0.33,2700,No
Aluminum Alloy 5154-H112,241,117,73000,26000,0.33,2700,No
Aluminum Alloy 5252-H25,234,172,73000,26000,0.33,2700,No
Aluminum Alloy 5252-H28,283,241,73000,26000,0.33,2700,No
Aluminum Alloy 5252-H38,283,241,73000,26000,0.33,2700,No
Aluminum Alloy 5254-O,241,117,73000,26000,0.33,2700,No
Aluminum Alloy 5254-H32,269,207,73000,26000,0.33,2700,No
Aluminum Alloy 5254-H34,290,228,73000,26000,0.33,2700,No
Aluminum Alloy 5254-H36,310,248,73000,26000,0.33,2700,No
Aluminum Alloy 5254-H38,331,269,73000,26000,0.33,2700,No
Aluminum Alloy 5254-H112,241,117,73000,26000,0.33,2700,No
Aluminum Alloy 5454-O,248,117,73000,26000,0.33,2700,No
Aluminum Alloy 5454-H32,276,207,73000,26000,0.33,2700,No
Aluminum Alloy 5454-H34,303,241,73000,26000,0.33,2700,No
Aluminum Alloy 5454-H111,262,179,73000,26000,0.33,2700,No
Aluminum Alloy 5454-H112,248,124,73000,26000,0.33,2700,No
Aluminum Alloy 5456-O,310,159,73000,26000,0.33,2700,No
Aluminum Alloy 5456-H112,310,165,73000,26000,0.33,2700,No
Aluminum Alloy 5456-H116,352,255,73000,26000,0.33,2700,No
Aluminum Alloy 5456-H321,352,255,73000,26000,0.33,2700,No
Aluminum Alloy 5457-O,131,48,73000,26000,0.33,2700,No
Aluminum Alloy 5457-H25,179,159,73000,26000,0.33,2700,No
Aluminum Alloy 5457-H28,207,186,73000,26000,0.33,2700,No
Aluminum Alloy 5457-H38,207,186,73000,26000,0.33,2700,No
Aluminum Alloy 5652-O,193,90,73000,26000,0.33,2700,No
Aluminum Alloy 5652-H32,228,193,73000,26000,0.33,2700,No
Aluminum Alloy 5652-H34,262,214,73000,26000,0.33,2700,No
Aluminum Alloy 5652-H36,276,241,73000,26000,0.33,2700,No
Aluminum Alloy 5652-H38,290,255,73000,26000,0.33,2700,No
Aluminum Alloy 5657-H25,159,138,73000,26000,0.33,2700,No
Aluminum Alloy 5657-H28,193,165,73000,26000,0.33,2700,No
Aluminum Alloy 5657-H38,193,165,73000,26000,0.33,2700,No
Aluminum Alloy 6061-O,124,55,73000,26000,0.33,2700,No
Aluminum Alloy 6061-T4,241,145,73000,26000,0.33,2700,No
Aluminum Alloy 6061-T451,241,145,73000,26000,0.33,2700,No
Aluminum Alloy 6061-T6,310,276,73000,26000,0.33,2700,No
Aluminum Alloy 6061-T651,310,276,73000,26000,0.33,2700,No
Aluminum Alloy Alclad 6061-O,117,48,73000,26000,0.33,2700,No
Aluminum Alloy Alclad 6061-T4,228,131,73000,26000,0.33,2700,No
Aluminum Alloy Alclad 6061-T451,228,131,73000,26000,0.33,2700,No
Aluminum Alloy Alclad 6061-T6,290,255,73000,26000,0.33,2700,No
Aluminum Alloy Alclad 6061-T651,290,255,73000,26000,0.33,2700,No
Aluminum Alloy 6063-O,90,48,73000,26000,0.33,2700,No
Aluminum Alloy 6063-T1,152,90,73000,26000,0.33,2700,No
Aluminum Alloy 6063-T4,172,90,73000,26000,0.33,2700,No
Aluminum Alloy 6063-T5,186,145,73000,26000,0.33,2700,No
Aluminum Alloy 6063-T6,241,214,73000,26000,0.33,2700,No
Aluminum Alloy 6063-T83,255,241,73000,26000,0.33,2700,No
Aluminum Alloy 6063-T831,207,186,73000,26000,0.33,2700,No
Aluminum Alloy 6063-T832,290,269,73000,26000,0.33,2700,No
Aluminum Alloy 6066-O,152,83,73000,26000,0.33,2700,No
Aluminum Alloy 6066-T4,359,207,73000,26000,0.33,2700,No
Aluminum Alloy 6066-T451,359,207,73000,26000,0.33,2700,No
Aluminum Alloy 6066-T6,393,359,73000,26000,0.33,2700,No
Aluminum Alloy 6066-T651,393,359,73000,26000,0.33,2700,No
Aluminum Alloy 6070-T6,379,352,73000,26000,0.33,2700,No
Aluminum Alloy 6101-H111,97,76,73000,26000,0.33,2700,No
Aluminum Alloy 6101-T6,221,193,73000,26000,0.33,2700,No
Aluminum Alloy 6262-T9,400,379,73000,26000,0.33,2700,No
Aluminum Alloy 6351-T4,248,152,73000,26000,0.33,2700,No
Aluminum Alloy 6351-T6,310,283,73000,26000,0.33,2700,No
Aluminum Alloy 6463-T1,152,90,73000,26000,0.33,2700,No
Aluminum Alloy 6463-T5,186,145,73000,26000,0.33,2700,No
Aluminum Alloy 6463-T6,241,214,73000,26000,0.33,2700,No
Aluminum Alloy 7049-T73,517,448,73000,26000,0.33,2700,No
Aluminum Alloy 7049-T7352,517,434,73000,26000,0.33,2700,No
Aluminum Alloy 7050-T73510,496,434,73000,26000,0.33,2700,No
Aluminum Alloy 7050-T7451f,524,469,73000,26000,0.33,2700,No
Aluminum Alloy 7050-T7651,552,490,73000,26000,0.33,2700,No
Aluminum Alloy 7075-O,228,103,73000,26000,0.33,2700,No
Aluminum Alloy 7075-T6,572,503,73000,26000,0.33,2700,No
Aluminum Alloy 7075-T651,572,503,73000,26000,0.33,2700,No
Aluminum Alloy Alclad 7075-O,221,97,73000,26000,0.33,2700,No
Aluminum Alloy Alclad 7075-T6,524,462,73000,26000,0.33,2700,No
Aluminum Alloy Alclad 7075-T651,524,462,73000,26000,0.33,2700,No
Aluminum Alloy 7178-O,228,103,73000,26000,0.33,2700,No
Aluminum Alloy 7178-T6,607,538,73000,26000,0.33,2700,No
Aluminum Alloy 7178-T651,607,538,73000,26000,0.33,2700,No
Aluminum Alloy 7178-T76,572,503,73000,26000,0.33,2700,No
Aluminum Alloy 7178-T7651,572,503,73000,26000,0.33,2700,No
Aluminum Alloy Alclad 7178-O,221,97,73000,26000,0.33,2700,No
Aluminum Alloy Alclad 7178-T6,558,490,73000,26000,0.33,2700,No
Aluminum Alloy Alclad 7178-T651,558,490,73000,26000,0.33,2700,No
Aluminum Alloy 8176-H24,117,97,73000,26000,0.33,2700,No
Magnesium Alloy AM100A-T61,276,152,73000,26000,0.33,1750,No
Magnesium Alloy AZ63A-T6,276,97,73000,26000,0.33,1750,No
Magnesium Alloy AZ81A-T4,276,83,73000,26000,0.33,1750,No
Magnesium Alloy AZ91C-T6,276,145,73000,26000,0.33,1750,No
Magnesium Alloy AZ91E-T6,276,145,73000,26000,0.33,1750,No
Magnesium Alloy AZ92A-T6,276,152,73000,26000,0.33,1750,No
Magnesium Alloy EZ33A-T5,159,110,73000,26000,0.33,1750,No
Magnesium Alloy HK31A-T6,221,103,73000,26000,0.33,1750,No
Magnesium Alloy HZ32A-T6,186,90,73000,26000,0.33,1750,No
Magnesium Alloy K1A-F,179,55,73000,26000,0.33,1750,No
Magnesium Alloy QE22A-T6,262,193,73000,26000,0.33,1750,No
Magnesium Alloy QH21A-T6,276,207,73000,26000,0.33,1750,No
Magnesium Alloy ZE41A-T5,207,138,73000,26000,0.33,1750,No
Magnesium Alloy ZE63A-T6,303,193,73000,26000,0.33,1750,No
Magnesium Alloy ZH62A-T5,241,152,73000,26000,0.33,1750,No
Magnesium Alloy ZK51A-T5,207,138,73000,26000,0.33,1750,No
Magnesium Alloy ZK61A-T6,310,193,73000,26000,0.33,1750,No
Magnesium Alloy WE54A-F,276,200,73000,26000,0.33,1750,No
Magnesium Alloy AZ91A-F,234,159,73000,26000,0.33,1750,No
Magnesium Alloy AZ91B-FAZ91B-F,234,159,73000,26000,0.33,1750,No
Magnesium Alloy AZ91D-F,234,159,73000,26000,0.33,1750,No
Magnesium Alloy AM60A-F,221,131,73000,26000,0.33,1750,No
Magnesium Alloy AM60B-F,221,131,73000,26000,0.33,1750,No
Magnesium Alloy AS41A-F,214,138,73000,26000,0.33,1750,No
Magnesium Alloy AZ10A-F,241,145,73000,26000,0.33,1750,No
Magnesium Alloy AZ31B-F,262,200,73000,26000,0.33,1750,No
Magnesium Alloy AZ31C-F,262,200,73000,26000,0.33,1750,No
Magnesium Alloy AZ61A-F,310,228,73000,26000,0.33,1750,No
Magnesium Alloy AZ80A-T5,379,276,73000,26000,0.33,1750,No
Magnesium Alloy HM31A-F,290,228,73000,26000,0.33,1750,No
Magnesium Alloy M1A-F,255,179,73000,26000,0.33,1750,No
Magnesium Alloy ZK40A-T5,276,255,73000,26000,0.33,1750,No
Magnesium Alloy ZK60A-F,352,283,73000,26000,0.33,1750,No
Magnesium Alloy AZ31B-H24,290,221,73000,26000,0.33,1750,No
Magnesium Alloy AZ31C-H24,290,221,73000,26000,0.33,1750,No
Magnesium Alloy HK31A-H24,262,207,73000,26000,0.33,1750,No
Magnesium Alloy HM21A-T8,234,172,73000,26000,0.33,1750,No
EN 11SMn30,380,230,206000,80000,0.3,7860,No
EN 10S2O,360,225,206000,80000,0.3,7860,No
EN 35S20,600,380,206000,80000,0.3,7860,No
EN FeP01,270,280,206000,80000,0.3,7860,No
EN FeP03,270,240,206000,80000,0.3,7860,No
EN FeP04,270,210,206000,80000,0.3,7860,No
EN SPT360,360,225,206000,80000,0.3,7860,No
EN P235GH,360,225,206000,80000,0.3,7860,No
EN S235JRG1,340,225,206000,80000,0.3,7860,No
EN S235JRH,340,225,206000,80000,0.3,7860,No
EN S235JRG2,340,225,206000,80000,0.3,7860,No
EN S235JO,340,225,206000,80000,0.3,7860,No
EN P265GH,410,225,206000,80000,0.3,7860,No
EN S275JR,410,265,206000,80000,0.3,7860,No
EN S275J2G3,410,265,206000,80000,0.3,7860,No
EN S275J2HG3,410,265,206000,80000,0.3,7860,No
EN S355J2G3,490,345,206000,80000,0.3,7860,Yes
EN S355J2H,490,345,206000,80000,0.3,7860,Yes
EN S355JO,490,345,206000,80000,0.3,7860,Yes
EN S355JOH,490,345,206000,80000,0.3,7860,Yes
EN SPT410,410,255,206000,80000,0.3,7860,No
EN SPT510,510,345,206000,80000,0.3,7860,No
EN E295,470,285,206000,80000,0.3,7860,Yes
EN E355,570,325,206000,80000,0.3,7860,No
EN E360,690,355,206000,80000,0.3,7860,No
EN C10E,420,300,206000,80000,0.3,7860,Yes
EN C15E,440,340,206000,80000,0.3,7860,Yes
EN C22,470,290,206000,80000,0.3,7860,Yes
EN C25,500,320,206000,80000,0.3,7860,No
EN C30,550,350,206000,80000,0.3,7860,No
EN C35,600,380,206000,80000,0.3,7860,No
EN C40,630,400,206000,80000,0.3,7860,No
EN C45,650,430,206000,80000,0.3,7860,No
EN C50,700,460,206000,80000,0.3,7860,No
EN C55,750,490,206000,80000,0.3,7860,No
EN C60,800,520,206000,80000,0.3,7860,No
EN P295GH,460,290,206000,80000,0.3,7860,Yes
EN 28Mn6,700,490,206000,80000,0.3,7860,No
EN 17Cr3,580,340,206000,80000,0.3,7860,No
EN 34Cr4,800,590,206000,80000,0.3,7860,No
EN 37Cr4,850,630,206000,80000,0.3,7860,No
EN 41Cr4,900,660,206000,80000,0.3,7860,No
EN 16MnCr5,900,680,206000,80000,0.3,7860,No
EN 20MnCr5,980,680,206000,80000,0.3,7860,No
EN 16Mo3,440,270,206000,80000,0.3,7860,No
EN 13CrMo4,450,295,206000,80000,0.3,7860,Yes
EN 25CrMo4,800,600,206000,80000,0.3,7860,No
EN 34CrMo4,900,650,206000,80000,0.3,7860,No
EN 42CrMo4,1000,770,206000,80000,0.3,7860,No
EN S355J2G1W,490,345,206000,80000,0.3,7860,Yes
EN S355J0WP,490,345,206000,80000,0.3,7860,Yes
EN 51CrV4,900,700,206000,80000,0.3,7860,No
EN 10CrMo9-10,480,300,206000,80000,0.3,7860,Yes
EN 11CrMo9-10,520,310,206000,80000,0.3,7860,No
EN 16NiCr4,835,590,206000,80000,0.3,7860,No
EN 12Ni14,490,355,206000,80000,0.3,7860,Yes
EN 34CrNiMo6,1100,900,206000,80000,0.3,7860,No
EN 30CrNiMo8,1250,1050,206000,80000,0.3,7860,No
EN 12Ni19,530,390,206000,80000,0.3,7860,No
EN X8Ni9,680,585,206000,80000,0.3,7860,No
EN X6Cr13,400,230,206000,80000,0.3,7860,No
EN X12Cr13,650,450,206000,80000,0.3,7860,No
EN X20Cr13,700,500,206000,80000,0.3,7860,No
EN X30Cr13,850,650,206000,80000,0.3,7860,No
EN X6Cr17,400,240,206000,80000,0.3,7860,No
EN X17CrNi16-2,800,600,206000,80000,0.3,7860,No
EN X5CrNi18-10,500,190,206000,80000,0.3,7860,No
EN X8CrNiS18-9,500,190,206000,80000,0.3,7860,No
EN X6CrNiTi18-10,500,190,206000,80000,0.3,7860,No
EN X2CrNi19-11,460,180,206000,80000,0.3,7860,No
EN X2CrNiN18-10,550,270,206000,80000,0.3,7860,No
EN X5CrNiMo17-12-2,500,200,206000,80000,0.3,7860,No
EN X6CrNiMoTi17-12-2,500,200,206000,80000,0.3,7860,No
EN X2CrNiMo17-12-2,500,200,206000,80000,0.3,7860,No
EN X2CrNiMo18-14-3,500,200,206000,80000,0.3,7860,No
EN X3CrNiMo17-13-3,500,200,206000,80000,0.3,7860,No
EN X2CrNiMoN17-11-2,580,280,206000,80000,0.3,7860,No
EN X2CrNiMoN17-13-3,580,280,206000,80000,0.3,7860,No
EN X2CrNiMoN22-5-3,650,450,206000,80000,0.3,7860,No
EN X12CrMnNiN18-9-5,680,320,206000,80000,0.3,7860,No
Grey cast iron,150,150,85000,34000,0.25,7160,No
Grey cast iron,200,200,85000,34000,0.25,7160,No
Grey cast iron,250,250,85000,34000,0.25,7160,No
Grey cast iron,300,300,85000,34000,0.25,7160,No
Grey cast iron,350,350,85000,34000,0.25,7160,No
Nodular cast iron,500,320,169000,70000,0.2,7160,No
Nodular cast iron,600,370,169000,70000,0.2,7160,No
Nodular cast iron,700,420,169000,70000,0.2,7160,No
Nodular cast iron,800,480,169000,70000,0.2,7160,No
Malleable cast iron,400,180,160000,64000,0.27,7160,No
Malleable cast iron,500,260,160000,64000,0.27,7160,No
DIN 9SMn28,460,375,206000,80000,0.3,7860,No
DIN 10S2O,460,355,206000,80000,0.3,7860,Yes
DIN 35S20,580,365,206000,80000,0.3,7860,No
DIN USt1303,270,250,206000,80000,0.3,7860,No
DIN St1405,270,210,206000,80000,0.3,7860,No
DIN St1203,270,280,206000,80000,0.3,7860,No
DIN USt34-2,330,195,206000,80000,0.3,7860,No
DIN St34-2BK,410,320,206000,80000,0.3,7860,Yes
DIN St37.0,350,225,206000,80000,0.3,7860,No
DIN HI,360,225,206000,80000,0.3,7860,No
DIN St37-2,340,225,206000,80000,0.3,7860,No
DIN St37-2BK,440,350,206000,80000,0.3,7860,Yes
DIN RSt37-2,340,225,206000,80000,0.3,7860,No
DIN St37-3,340,225,206000,80000,0.3,7860,No
DIN HII,410,255,206000,80000,0.3,7860,No
DIN St44-2,410,265,206000,80000,0.3,7860,No
DIN St44.0,420,265,206000,80000,0.3,7860,No
DIN St44-3,410,265,206000,80000,0.3,7860,No
DIN St50-2,470,285,206000,80000,0.3,7860,Yes
DIN St52-3,490,345,206000,80000,0.3,7860,Yes
DIN St52.0,500,345,206000,80000,0.3,7860,No
DIN St52-3BK,590,470,206000,80000,0.3,7860,No
DIN St60-2,570,325,206000,80000,0.3,7860,No
DIN St70-2,670,355,206000,80000,0.3,7860,No
DIN Ck10,440,275,206000,80000,0.3,7860,No
DIN Ck15,495,295,206000,80000,0.3,7860,No
DIN Ck22,500,300,206000,80000,0.3,7860,No
DIN Ck25,500,320,206000,80000,0.3,7860,No
DIN Ck30,550,350,206000,80000,0.3,7860,No
DIN Ck35,600,370,206000,80000,0.3,7860,No
DIN Cf35,580,360,206000,80000,0.3,7860,No
DIN Ck40,630,400,206000,80000,0.3,7860,No
DIN Ck45,535,320,206000,80000,0.3,7860,No
DIN Ck45,650,430,206000,80000,0.3,7860,No
DIN Cf45,660,410,206000,80000,0.3,7860,No
DIN Ck50,700,460,206000,80000,0.3,7860,No
DIN Cf53,690,430,206000,80000,0.3,7860,No
DIN Ck55,750,500,206000,80000,0.3,7860,No
DIN Ck60,680,400,206000,80000,0.3,7860,No
DIN Ck60,800,520,206000,80000,0.3,7860,No
DIN Ck60,800,520,206000,80000,0.3,7860,No
DIN 17Mn4,460,290,206000,80000,0.3,7860,Yes
